Repository: JelsonWang/mse-book-introduction

# MSE Book：材料科学基础考研助手

`mse-book` 是一个面向材料类专业考研的 Agent Skill，基于胡赓祥、蔡珣、戎咏华编著的《材料科学基础（第三版）》构建。它将教材内容整理为可按需调用的概念框架、解题流程、心智模型、易错点、例题和复习工具，帮助学习者从“记住知识点”进一步走向“会判断、会推导、会答题”。

本技能使用 [book-to-skill](https://github.com/virgiliojr94/book-to-skill) 项目提供的文档转技能工作流生成，并针对扫描版教材进行了本地 OCR、章节校正、结构化整理和安全检查。

## 主要功能

### 1. 概念讲解

可以按零基础、教材式、考研简答题或深入推导等不同层次，解释材料科学中的概念。例如：

```text
$mse-book 用零基础能听懂的方式解释位错和柏氏矢量。
```

```text
$mse-book 从热力学和动力学两个角度解释为什么会发生再结晶。
```

### 2. 计算题与读图题

技能可以识别题型、选择公式、列出计算步骤并检查物理意义，主要包括：

- 晶向、晶面、米勒指数与晶面间距；
- 晶体结构、配位数、致密度和滑移系；
- Schmid 因子与临界分切应力；
- 菲克第一、第二定律及 Arrhenius 关系；
- 二元相图、杠杆定律、共晶/包晶/共析反应；
- 三元成分三角形、共轭线和重心法。

```text
$mse-book 根据我上传的二元相图，计算指定合金在该温度下的相组成和相含量。
```

### 3. 结构—工艺—性能分析

分析题会沿以下因果链展开：

```text
工艺参数 → 温度/时间/应力路径 → 扩散或相变
→ 缺陷、晶粒、相和组织变化 → 主导机制变化 → 性能结果
```

适合分析冷加工、退火、淬火、时效、细晶强化、固溶强化、析出强化、凝固偏析以及电热磁光性能等问题。

### 4. 考研简答题与答题模板

可以按题目分值和字数要求生成答案，提供关键词得分点、分点结构、常见遗漏和满分示例。

```text
$mse-book 分别给出“影响再结晶温度的因素”这道题的3分、5分和10分答案。
```

### 5. 出题、自测与批改

可以按章节、难度和题型生成选择、判断、名词解释、简答、计算和综合分析题，也可以在提交答案后评分、指出知识漏洞并生成针对性练习。

```text
$mse-book 给我出一套第7章测试题，暂时不要答案。我提交后按考研标准批改。
```

### 6. 概念辨析与对比

可以将易混概念整理为表格、判断规则或记忆口诀，例如：

- 回复、再结晶与晶粒长大；
- 相、组织和组织组成物；
- 共晶、共析、包晶和包析；
- 形核—长大与调幅分解；
- 马氏体与贝氏体；
- 软磁材料与硬磁材料。

### 7. 跨章节知识链

技能可以把教材中的分散知识连接起来，例如：

- 键合 → 晶体结构 → 材料性能；
- 点缺陷 → 扩散 → 相变；
- 位错 → 塑性变形 → 强化；
- 冷加工 → 储存能 → 回复与再结晶；
- 相图 → 凝固路径 → 显微组织；
- 固溶处理 → 淬火 → 时效 → 析出强化；
- 能带 → 载流子 → 电学和光学性能。

### 8. 复习规划与记忆辅助

可以根据考试日期、每天可用时间、当前基础和薄弱章节，生成多轮复习计划；也能制作背诵提纲、问答闪卡、口诀、一页纸总结和考前速查表。

```text
$mse-book 距离考试还有120天，每天学习2小时，为我制定三轮复习计划。
```

### 9. 结合外部资料学习

可以同时使用目标院校考试大纲、历年真题、课件、课堂笔记、相图图片、错题和个人答案，完成：

- 分析历年真题的章节分布和重复考点；
- 根据考试大纲确定章节权重；
- 检查笔记是否存在知识缺口；
- 按目标院校风格出题和批改；
- 根据错题动态调整复习重点。

## 知识范围

技能覆盖教材十章：

1. 原子结构与键合；
2. 固体结构；
3. 晶体缺陷；
4. 固体中原子及分子的运动；
5. 材料的形变和再结晶；
6. 单组元相图及纯晶体凝固；
7. 二元系相图和合金的凝固与制备原理；
8. 三元相图；
9. 材料的亚稳态；
10. 材料的功能特性。

## 推荐提问格式

```text
$mse-book + 具体章节或题目 + 学习目标 + 希望的输出格式
```

完整示例：

```text
$mse-book 我正在准备材料专业考研。请按照“概念解释—公式—典型题—易错点—5道自测”的结构带我学习第4章扩散。
```

在 ChatGPT 桌面版中，也可以使用 `@mse-book` 显式调用。

## 准确性与使用边界

- 本技能保存的是结构化学习资料，不是原书逐字全文；
- 原始教材为扫描版，复杂公式、上下标、晶体学指数、图中数值和材料牌号应回到原书核对；
- 缺少相图图片或端点数据时，应使用符号解，不能可靠计算具体数值；
- 若用于特定院校备考，建议同时提供考试大纲和历年真题；
- 技能可以生成复习计划，但不会自动记录每日完成情况，除非另行配置任务或提醒。

## 项目与版权说明

- 转换工作流：[virgiliojr94/book-to-skill](https://github.com/virgiliojr94/book-to-skill)
- 教材：《材料科学基础（第三版）》，胡赓祥、蔡珣、戎咏华编著；
- 本 README 为功能介绍，不包含教材 PDF 或逐字复制的教材正文；
- 教材及其原始内容的版权归相应作者和出版方所有；
- 由第三方版权教材生成的完整章节技能文件仅建议个人学习或私有存储，未经权利人许可不应公开传播。

File: chapters/ch07-binary-phase-diagrams-and-alloy-solidification.md
# 第7章 二元系相图和合金的凝固与制备原理

## Core Idea｜核心思想

二元相图把“温度—成分—平衡相”压缩到一张图中。解题时不要靠背图形，而要沿固定链条推理：**定状态点 → 判相区 → 作水平连线 → 读各相成分 → 用杠杆定律求量 → 沿成分垂线追踪冷却 → 写不变反应与最终组织**。相图给出平衡极限；真实凝固组织还取决于形核、扩散、界面稳定性与冷速。

## Frameworks Introduced｜核心框架

### 1. 二元相图六步法

1. 标出合金总成分 `C0` 与温度 `T` 的状态点。
2. 识别单相、两相或三相不变反应线。
3. 两相区内作等温线（tie line），端点给两相平衡成分 `Cα、Cβ`。
4. 由杠杆定律求相分数：

   `fα = (Cβ - C0)/(Cβ - Cα)`，`fβ = (C0 - Cα)/(Cβ - Cα)`。

5. 沿 `C0` 垂线降温，记录每次穿越液相线、固相线、溶解度线或水平反应线的变化。
6. 分开回答“有哪些相、各相多少”和“有哪些组织组成物、各占多少”。

### 2. 热力学读图法

在给定温度下，以各相的摩尔自由能—成分曲线比较稳定性。两相平衡由两条自由能曲线的**公切线**确定：切点给平衡成分，相同斜率对应组元化学势相等。规则溶液中的相互作用参数可作方向判断：`Ω < 0` 倾向异类原子结合和有序化，`Ω > 0` 倾向同类聚集并可能出现互溶间隙，`Ω = 0` 接近理想混合。

### 3. 凝固的三层判断

- **平衡路径**：固、液相均充分扩散，瞬时成分始终落在固相线和液相线端点。
- **非平衡路径**：液相混合较快、固相扩散很慢，先后形成的固相成分不同，产生枝晶偏析或晶内偏析。
- **界面稳定性**：固液界面前沿若因溶质富集形成成分过冷，平面界面会失稳，转为胞状或枝晶生长。

## Key Concepts｜关键概念

### 相律、相区与自由度

定压二元系相律为 `F = C - P + 1 = 3 - P`。单相区 `F=2`，可独立改变温度和成分；两相区 `F=1`，温度一旦给定，两相成分随之确定；三相共存时 `F=0`，反应温度和三相成分均固定。因此二元三相平衡表现为水平线。

### 典型不变反应

| 类型 | 冷却时反应 | 识别与要点 |
|---|---|---|
| 共晶 | `L → α + β` | 一个液相同时生成两个固相；共晶组织是组织组成物 |
| 包晶 | `L + α → β` | 新相常包覆初生相，固态扩散慢时反应不完全 |
| 共析 | `γ → α + β` | 全固态反应，典型如奥氏体形成珠光体 |
| 包析 | `α + β → γ` | 两个固相生成一个固相，动力学通常更慢 |
| 偏晶 | `L1 → L2 + α` | 液态存在互溶间隙 |

同晶型相图只有液相与连续固溶体；含有限固溶度的共晶/包晶图还要关注低温溶解度下降导致的二次析出。遇稳定中间化合物，可先以化合物成分线为界，把复杂相图拆成若干较简单子图。

### 相分数与组织组成物分数

“相”由结构和成分定义；“组织组成物”由形成历史定义。共晶以下可能只有 `α、β` 两相，却同时含初生 `α` 与共晶组织 `(α+β)`。求共晶组织量，应在共晶温度**略上方**求剩余液相量；求最终 `α、β` 相量，应在目标温度用该温度的连线重新计算。两者不可混用。

### Fe–Fe₃C 图的通用读法

先判合金属于亚共析、共析或过共析范围；再沿成分垂线追踪奥氏体区边界。缓冷后，亚共析钢为先共析铁素体 + 珠光体，过共析钢为先共析渗碳体 + 珠光体。珠光体是铁素体和渗碳体的共析组织，不是单一相。

## Mental Models｜心智模型

- **相图是地图，不是行程记录**：它告诉你平衡终点和边界，实际是否到达取决于扩散时间。
- **水平线称成分，线段称质量**：两相区端点读成分，反向线段比给分数。
- **跨线即发生事件**：沿成分垂线每跨一条边界，都要问“新相何时出现、旧相何时消失、成分如何变化”。
- **先热力学、后动力学**：先回答“允许什么”，再回答“实际形成什么”。

## Anti-patterns｜常见误区

- 把横坐标的质量分数与原子分数直接混算。
- 用总成分 `C0` 当作两相区中任一相的成分。
- 杠杆定律“同侧线段比同侧相”；正确是**反向杠杆**。
- 跨越共晶线后仍沿用共晶温度上方的相分数。
- 把共晶、珠光体等组织组成物写成一个相。
- 看到相图就默认实际组织完全平衡，忽略偏析、包晶反应不完全和冷速效应。

## Worked Example｜典型例题

某共晶系在共晶温度 `TE` 时，`CαE=20%`、`CE=60%`、`CβE=90%`，合金 `C0=40%`。

1. `TE` 略上方处于 `α+L`：
   - 初生 `α` 分数 `=(60-40)/(60-20)=0.50`；
   - 剩余液相分数 `=(40-20)/(60-20)=0.50`。
2. 冷却穿过 `TE`，全部剩余液相变成共晶组织，因此共晶组织分数为 `0.50`。
3. `TE` 略下方总相分数：
   - `fα=(90-40)/(90-20)=0.714`；
   - `fβ=(40-20)/(90-20)=0.286`。

结论：共晶组织占 `0.50`，但总 `α` 相占 `0.714`。这正是“组织组成物分数 ≠ 相分数”的典型情形。

## Key Takeaways｜考研要点

1. 两相区：水平连线读成分，杠杆定律求相量。
2. 二元三相平衡自由度为零，故不变反应位于水平线。
3. 相量、初生相量、共晶/共析组织量必须在相应温度分别计算。
4. 非平衡凝固的根源是固态扩散来不及，典型结果是偏析与包晶反应不完全。
5. 成分过冷把溶质分配、温度梯度与枝晶形貌连成一条因果链。

## Connects To｜关联章节

- 自由能、公切线与形核：[第6章](ch06-unary-diagrams-and-solidification.md)
- 扩散与均匀化退火：[第4章](ch04-diffusion-and-molecular-motion.md)
- 调幅分解与亚稳组织：[第9章](ch09-metastable-states.md)
- 三元相图的重心法推广：[第8章](ch08-ternary-phase-diagrams.md)

File: chapters/ch08-ternary-phase-diagrams.md
# 第8章 三元相图

## Core Idea｜核心思想

三元相图把三个独立成分约束在“总和为 100%”的等边三角形中，再加温度形成空间模型。考研解题的关键不是想象完整立体图，而是明确当前使用的是**成分三角形、等温截面还是垂直截面**，再用相律、连线/共轭三角形与重心法判断平衡。

## Frameworks Introduced｜核心框架

### 1. 三元读图七步法

1. 确认三个顶点分别代表纯 `A、B、C`，三条边分别是二元系。
2. 用过点且平行于对边的线读取相应顶点组元含量，并检查 `xA+xB+xC=100%`。
3. 明确温度条件和截面类型。
4. 用定压相律 `F=C-P+1=4-P` 判断可变参数数目。
5. 单相区直接读相；两相区找共轭线两端；三相区找共轭三角形三个顶点。
6. 用杠杆法或重心法求相分数。
7. 沿冷却路径追踪液相成分轨迹、初生相区边界、共晶谷和不变点。

### 2. 相区的几何对应

| 平衡状态 | 定压自由度 | 等温截面中的几何对象 |
|---|---:|---|
| 单相 | 3 | 面积区域中的任一点 |
| 两相 | 2 | 一族共轭线；总体成分在两相成分连线上 |
| 三相 | 1 | 共轭三角形；总体成分在三相成分三角形内 |
| 四相 | 0 | 不变温度的水平面/不变反应点 |

这里的自由度包含温度；固定温度后再少一个自由度。

### 3. 重心法

若三相成分点为 `Cα、Cβ、Cγ`，总体成分为 `C0`，则有

`C0 = fαCα + fβCβ + fγCγ`，且 `fα+fβ+fγ=1`。

几何上，`C0` 是三个相点以相分数为权重的重心。相分数可用对面子三角形面积比表示：某相的分数等于总体点与另外两个相点形成的子三角形面积，除以整个共轭三角形面积。先确认 `C0` 位于共轭三角形内部；若不在，假设的三相平衡不成立。

## Key Concepts｜关键概念

### 成分三角形

- 顶点：某组元为 100%。
- 对边：该组元为 0%，即另两组元组成的二元系。
- 平行于某一边的直线：其对面顶点所代表组元的含量恒定。
- 三条等含量线可作自检，但只有两个成分独立。

不同教材可能采用顺/逆时针标度，不能仅凭视觉方向判断读数，必须先看顶点和刻度标注。

### 截面与投影

- **等温截面**：固定温度切出的真实平衡图；可直接判断相区并应用连线、重心法。
- **垂直截面**：沿某一成分关系切取，用于观察随温度变化的相区；其水平线通常不等于真实共轭线，不能无条件直接套杠杆定律。
- **液相面投影**：把空间液相面的沟谷、脊线和不变点投影到成分三角形，便于追踪凝固路径。

### 三元凝固路径

合金从液相冷却时，先在所属初生相区析出相；液相成分沿液相面向较低温方向移动。到达两液相面交线/共晶谷后，两个固相与液相共存，液相沿谷线继续移动；到三条谷线汇聚的不变点，可发生四相反应。常见形式包括三元共晶 `L→α+β+γ`、包共晶 `L+α→β+γ` 以及四相包晶 `L+α+β→γ`。反应式必须由进入与离开不变点的相区关系判断，不可只凭箭头外形背诵。

### 稳定化合物与伪二元截面

若存在稳定中间化合物，可把三元体系按连接线分割成若干子体系。只有当某条成分路径上的相平衡可像独立二元系那样闭合时，才可作为伪二元截面处理；普通垂直截面不自动具备这一性质。

## Mental Models｜心智模型

- **三角形是质量守恒图**：任一点就是三个组元配比，坐标和恒为一。
- **两相是一根秤杆，三相是一块承重板**：两相用线段杠杆，三相用重心和面积。
- **空间相图先切片再思考**：先确定截面，再谈连线和相量。
- **液相沿山谷下行**：液相面投影中，剩余液体趋向低温谷线和不变点。

## Anti-patterns｜常见误区

- 三个坐标分别读出后不检查总和是否为 100%。
- 把相区边界线当作两相共轭线；只有实际连接平衡相成分的线才能用于杠杆法。
- 在任意垂直截面上直接用水平线算相分数。
- 三相区仍只做一次一维杠杆计算，忽略第三相。
- 把液相面投影中的投影距离误当真实温度或空间距离。
- 未判断反应前后相的消长，就机械写三元共晶反应式。

## Worked Example｜重心法题型

某温度下总体成分 `C0` 落在 `α、β、γ` 三相共轭三角形内部。

1. 连接 `C0` 与三个相点，将大三角形分成三个子三角形。
2. 设大三角形面积为 `S`：
   - `fα = S(C0,Cβ,Cγ)/S(Cα,Cβ,Cγ)`；
   - `fβ = S(Cα,C0,Cγ)/S(Cα,Cβ,Cγ)`；
   - `fγ = S(Cα,Cβ,C0)/S(Cα,Cβ,Cγ)`。
3. 检查三者均非负且和为 1。
4. 再以三个相分数加权三个相成分，应还原 `C0`。

若题图给出网格，可按底×高或坐标行列式算面积；若 `C0` 恰在一条边上，与其相对的相分数为零，问题退化为两相杠杆定律。

## Key Takeaways｜考研要点

1. 三元定压相律 `F=4-P`；四相共存是不变平衡。
2. 读成分用平行对边法，并以总和 100% 自检。
3. 两相连线用杠杆，三相三角形用重心/面积法。
4. 等温截面可直接表达平衡；普通垂直截面不能随意套杠杆定律。
5. 凝固路径由初生相区、共晶谷和不变点共同决定。

## Connects To｜关联章节

- 二元相图、公切线与杠杆定律：[第7章](ch07-binary-phase-diagrams-and-alloy-solidification.md)
- 单组元相律与凝固：[第6章](ch06-unary-diagrams-and-solidification.md)
- 非平衡扩散与偏析：[第4章](ch04-diffusion-and-molecular-motion.md)
- 亚稳相变：[第9章](ch09-metastable-states.md)
